Repository: AdamCorrao/PowderLine

# PowderLine
Automated powder X-ray diffraction refinement. You describe a refinement in a
JSON "recipe"; PowderLine runs it through a refinement engine —
[GSAS-II](https://gsasii.github.io/) by default, or Bruker TOPAS v7 or the
open-source easydiffraction — and returns standardized result tables.

**Documentation:** [nsls2.github.io/PowderLine](https://nsls2.github.io/PowderLine/)
· **New here? Start with the [Quickstart](docs/quickstart.md).**

PowderLine gives you a programmatic, reproducible way to run Rietveld refinements
and single-peak fits without hand-driving the underlying refinement software.

- **Two workflow types:** Rietveld refinement (`GSASII_Rietveld`) and single-peak
  fitting (`GSASII_SPF`).
- **Refine what you need:** unit cell, atom coordinates, occupancies, isotropic and
  anisotropic displacement parameters, background, and peak broadening — each
  parameter individually flagged.
- **Three engines, one recipe:** GSAS-II by default, Bruker TOPAS v7
  (`engine="topas"`), or open-source easydiffraction
  (`engine="easydiffraction"`) — the TOPAS and easydiffraction paths import
  zero GSAS-II.
- **Materials Project integration:** simulate a pattern from a crystal structure.
- **Standardized outputs:** fixed-filename CSV/TXT reports plus a GSAS-II `.gpx`.

## 3. Ways to use PowderLine

**Command line** — run or validate a recipe:

```bash
pixi run kicker <recipe.json>                  # run a refinement
pixi run kicker <recipe.json> --validate-only  # check a recipe without running it
pixi run topas-kicker <recipe.json>            # generate a TOPAS v7 .inp + .xye
```

Other flags: `--output DIR` (default: `output/` next to the recipe) and
`--verbose`.

**Python API** — load a recipe, run it, get pandas DataFrames back:

```python
import powderline, tempfile
from pathlib import Path

recipe = powderline.load_recipe_asset(Path("examples/example_LaB6/input.json"))

# run() writes its file reports into the directory you give it; if you only

# want the in-memory results, a throwaway temp dir works fine:
result = powderline.run(recipe, Path(tempfile.mkdtemp()))

print(result["rwp"])                 # weighted profile R-factor
print(result["refined_parameters"])  # DataFrame of refined values + ESDs

# Same recipe, TOPAS engine:
result = powderline.run(recipe, Path(tempfile.mkdtemp()), engine="topas")
```

The returned dict holds more than the two keys shown: the fit metadata
(`success`, `rwp`, elapsed time, which execution path ran, and the error +
traceback on failure) plus every tabular report in memory — the full
refined-parameter table with ESDs, the fit profile, per-phase unit-cell and
peak-list tables (dicts keyed by phase name), and the SPF peak/convergence
tables when single-peak fitting. Everything the CSV/TXT files contain, without
touching disk yourself.

The public API is `run`, `validate`, `load_recipe_asset`,
`validate_simulation_mode_parameters`, `RecipeModel`, and `GSASClient`.

**The GSAS-II server (used by default)** — refinements go through a persistent
server that keeps GSAS-II resident in memory (auto-started in the background as
needed), which is a large speedup across many refinements. Manage it directly,
or opt out per run with `--no-server`:

```bash
pixi run gsas-server status                 # start | status | stop | restart | logs
pixi run kicker <recipe.json> --no-server   # force an isolated one-shot subprocess
```

The server is per-user: it listens on loopback only and accepts only requests
signed with a secret token kept in a directory only you can read; your client
in turn only accepts results signed with that token, so other users on the
same machine can neither use your server nor impersonate it. To switch it off
— e.g. on a shared workstation — set `POWDERLINE_NO_SERVER=1`: default
(`auto`) runs then go in-process, explicit server mode (`--use-server` /
`execution_mode='server'`) fails, and nothing is auto-started.

**Simulate a pattern from Materials Project** (requires an MP API key in
`.powderline_config.yaml` — see `.powderline_config.yaml.example` — or in the
`MP_API_KEY` environment variable):

```bash
pixi run mp-simulate --material-id mp-2680 --output patterns/
```

## 4. Refinement Engines

PowderLine supports three refinement engines that all consume the same recipe format:

### GSAS-II (default)

The primary engine, installed automatically with `pixi install`. All workflow types
and refinement flags are supported.

### TOPAS v7 (optional)

Bruker's commercial refinement package. PowderLine generates a TOPAS `.inp` + `.xye`
from unmodified `GSASII_Rietveld` and `GSASII_SPF` recipes; running the `.inp` requires
a Windows machine with `tc.exe` installed. The TOPAS path imports zero GSAS-II.

```python
result = powderline.run(recipe, Path("output/"), engine="topas")
```

File: examples/example_DRX_33_strainonly/DESCRIPTION.md
# Strain-only variant of DRX_33: crystallite size fixed, microstrain refined

## Scientific Purpose

This example is a re-parameterization of `example_DRX_33` (the same two-phase
disordered-rocksalt battery material — a face-centred-cubic DRX main phase,
space group Fm-3m / No. 225, plus a monoclinic Li4MgWO6 secondary phase, space
group C2/m / No. 12). Everything about the data, structures, and instrument is
identical; only the **peak-broadening parameterization** changes.

In the base example both **size** and **strain** broadening are refined per
phase. That refinement is ill-conditioned over this limited 1-15 deg 2-theta,
low-Q synchrotron range (lambda = 0.1665 A): size and strain broadening are
strongly correlated, so the isotropic size parameters drift to bounds — the DRX
size runs off to ~10 um (i.e. negligible size broadening, with a runaway
LG-mixing coefficient), while the Li4MgWO6 size rails to the ~1 nm floor and
absorbs peak width that strain should carry. Neither refined crystallite size is
physically meaningful.

This variant removes that degeneracy: **crystallite size is fixed** (10 um,
LG_eta = 1.0, both held) so no size broadening is refined, and **only the strain
broadening is refined** per phase. The goal is a well-conditioned width
determination and a defensible microstrain value for each phase, for use in a
publication table / fit figure.

## Change in parameterization (vs. `example_DRX_33`)

| Parameter | `example_DRX_33` | this example |
|---|---|---|
| Size `isotropic_size` | refined (starts 1 um) | **fixed at 10 um** |
| Size `LG_eta` | refined (starts 1) | **fixed at 1.0** |
| Strain `isotropic_strain` | refined | refined |
| Strain `LG_eta` | refined | refined |
| Lattice parameters | refined | refined |
| Phase scale factors | refined | refined |
| Chebyshev background (6 terms) | refined | refined |
| Atomic coords / occ / ADP | fixed | fixed |
| Instrument parameters | fixed | fixed |

Concretely, each phase's `peak_broadening.size_broadening` is set to
`isotropic_size = [10, false, null, null]` and `LG_eta = [1, false, null, null]`;
`strain_broadening` is unchanged from the base recipe.

## Input Parameters

- **Data source**: file-less payload — the JSON carries the diffraction data,
  instrument parameters, and structures (same embedded data as `example_DRX_33`).
- **Phases refined**: DRX (Fm-3m, cubic) and Li4MgWO6 (C2/m, monoclinic).
- **Refined**: lattice parameters, phase scale factors, phase strain broadening
  (`isotropic_strain` + strain `LG_eta`), and a 6-term Chebyshev background.
- **Fixed**: crystallite size (10 um) and size `LG_eta` (1.0), instrument
  parameters, atomic positions, occupancies, and ADPs.
- **Starting values**: lattice parameters and coordinates from the same CIFs as
  the base example; strain (mustrain) starts at 1 with strain `LG_eta` = 1.
- **Special GSAS-II settings**: none.

## Expected Behavior

- **Convergence**: the refinement converges in a few cycles. Because both the
  isotropic strain magnitude and the strain LG-mixing term are refined, the two
  are fully correlated and GSAS-II reports a soft (SVD) singularity — see
  *Known Issues*. The reported equatorial microstrain (which combines them) is
  stable regardless.
- **Fit quality**: **Rwp = 8.46%, GOF = 0.86** (chi**2 = 2782.24 on 3768
  observations). This is an improvement over the base example (Rwp = 10.83%,
  GOF = 1.10): removing the ill-conditioned size parameters yields a cleaner fit.
  GOF < 1 indicates the profile ESDs are mildly overestimated.
- **Refined values (with ESDs)**:

  Phase 1 — DRX (Fm-3m, cubic):
  - a = 4.1832(7) A;  V = 73.204(36) A^3
  - microstrain = 133.0(3.5) x10^-6  = 0.0133(4) %
  - weight fraction = 32.0(7) %
  - crystallite size = 10 um (fixed, not refined)

  Phase 2 — Li4MgWO6 (C2/m, monoclinic):
  - a = 5.1301(24) A;  b = 8.7881(5) A;  c = 5.1024(23) A;  beta = 110.791(6) deg;
    V = 215.057(16) A^3
  - microstrain = 109.8(0.9) x10^-6  = 0.0110(1) %
  - weight fraction = 68.0(7) %
  - crystallite size = 10 um (fixed, not refined)

  Compared with the base (size + strain) refinement, the DRX microstrain is
  consistent within ~1 sigma but far better constrained (sigma 20 -> 3.5 x10^-6),
  and the Li4MgWO6 microstrain increases from ~88 to ~110 x10^-6 because strain
  now accounts for the full peak width the railed size parameter had absorbed.

- **Typical runtime**: less than 10 seconds.
- **Normal warnings**: see *Known Issues* (the strain i/mx SVD singularity is
  expected and benign here).

## Output Files

Same standardized outputs as `example_DRX_33`:

- **dummy.gpx** - GSAS-II project file (reopenable in the GUI; gitignored).
- **dummy.lst** - human-readable refinement log with Rwp and parameter tables.
- **refined_parameters.csv** - all refined parameters with ESDs.
- **DRX_33_unit_cell_report.csv** / **Li4MgWO6_SG12_unit_cell_report.csv** -
  per-phase unit-cell parameters with ESDs.
- **DRX_33_peak_list_report.csv** / **Li4MgWO6_SG12_peak_list_report.csv** -
  per-phase reflection lists (hkl, d-spacing, 2-theta, intensities).
- **fit_profile.txt** - observed / calculated / background / difference intensities.
- TOPAS v7 cross-check inputs (`.inp` + `.xye`) are not committed for this
  example; regenerate them with `pixi run topas-kicker` (the full TOPAS *run*
  outputs additionally require a Windows `tc.exe` pass).

## Reproduce

```
pixi run kicker examples/example_DRX_33_strainonly/input.json \
    --output examples/example_DRX_33_strainonly/output
pixi run topas-kicker examples/example_DRX_33_strainonly/input.json \
    --output examples/example_DRX_33_strainonly/output/topas
```

## Known Issues

GSAS-II reports 2 soft (SVD) Hessian singularities:

```
SVD problem(s) likely from:
0:0:Mustrain;i, 1:0:Mustrain;i
Note highly correlated parameters:
 ** 0:0:Mustrain;mx and 0:0:Mustrain;i (@100.00%)
 ** 1:0:Mustrain;mx and 1:0:Mustrain;i (@100.00%)
```

These arise because each phase's isotropic strain magnitude (`Mustrain;i`) and
its Lorentzian-Gaussian mixing term (`Mustrain;mx`) are 100% correlated — the
strain LG-mixing is not independently determinable from this data. The reported
equatorial microstrain is stable. To eliminate the warning entirely, additionally
fix the strain `LG_eta` (set `strain_broadening.LG_eta = [1, false, null, null]`)
and refine only `isotropic_strain`.

## Schema 0.26 note: explicit per-parameter refine flags

Since schema 0.26, PowderLine honors each refinement flag individually: a
parameter refines iff it is present with `refine_flag=true`; absent or `false`
means fixed (internally enforced with GSAS-II "Hold" constraints).
Symmetry-linked parameters (e.g. cubic a=b=c) refine together if any member is
requested. This example uses that mechanism directly: the size parameters are
present with `refine_flag=false`, pinning crystallite size while strain refines.

## Data citation

The diffraction data in this example (the disordered-rocksalt cathode
material, "DRX_33") is from the study available at
[doi:10.26434/chemrxiv.15003271/v1](https://doi.org/10.26434/chemrxiv.15003271/v1)
(preprint; to appear in a peer-reviewed publication). Please cite that work
when using this dataset.
